Repository: qwerasdf7254-coder/IMC-thickness

# IMC 두께 측정 도구 (SEM 단면 이미지, 정답 라벨 없음)

솔더 접합부(solder) - 금속간화합물층(IMC, Cu6Sn5) - 구리 전극(Cu) 계면의 SEM BSE(COMPO) 단면
이미지에서 IMC 층 두께를 자동/반자동으로 측정하는 CLI 도구.

## 왜 이런 방식인가

측정 대상 데이터에는 두께 정답값이 없다. 따라서 "정답에 맞춰 학습"하는 지도학습 대신,
**이미지 자체의 통계(밝기/텍스처 히스토그램, 국소 분산)에서 매 이미지마다 경계 기준을
다시 계산**하는 방식을 택했다. 라벨이 없어도 바로 쓸 수 있고, 왜 그 경계를 골랐는지
오버레이 이미지로 항상 확인할 수 있다.

## 알고리즘 (2단계)

1. **Cu/IMC 경계 (신뢰 가능 단계)**
   Cu 패드는 연마되어 매끈하고, 그 위 IMC 스캘럽 층은 결정립계가 촘촘한 텍스처를 가진다.
   국소 표준편차(local std) 맵에서 이 텍스처 경계가 뚜렷한 능선(ridge)으로 나타나므로,
   동적계획법(DP)으로 좌→우 전체 폭에 걸쳐 "누적 능선 강도가 최대가 되는 하나의
   연속 경로"를 추적한다 (지진파 층서 피킹과 동일한 기법). 매끄러움 패널티를 줘서
   더 강하지만 무관한 결정립계 고리로 튀는 것을 막았다. Cu는 이 데이터셋에서 항상
   프레임 하단부에 촬영되므로 탐색 범위를 하단 65% 영역으로 제한한다.

2. **Solder/IMC 경계 (불확실 단계 — 자동화하지 않고 표시만 함)**
   Cu 경계 위쪽 영역의 밝기 히스토그램이 **실제로 이봉분포(bimodal)일 때만** 경계를
   추적한다. 두 개의 뚜렷한 피크와 계곡이 없으면(= 이 프레임에 solder가 안 보이거나
   대비가 부족하면) 추측하지 않고 "frame_top_to_cu (lower bound)"로 보고하며
   신뢰도를 low로 표시한다. 즉 자신 없는 구간은 자동으로 밀어붙이지 않고 사람에게 넘긴다.

## 알려진 한계 (읽고 나서 결과 신뢰도 판단할 것)

- **Solder가 프레임에 안 보이는 이미지가 다수** (`IMC 측정` 폴더 72장 중 약 55장):
  이 경우 보고되는 두께는 "Cu 경계 ~ 프레임 상단" 거리이며 실제 IMC 두께의
  **하한값(lower bound)** 일 뿐이다. 그림 촬영 시 solder까지 포함해서 찍었는지
  확인 필요.
- **가파른/키가 큰 scallop 형상**에서는 DP가 드물게 연마 스크래치 선 같은 무관한
  능선으로 새는 사례를 확인함 (예: `100_200_9.jpg`). 이런 경우도 대개
  "low confidence"로 flag 되긴 하지만, **오버레이 이미지를 열어 노란선이 실제
  Cu/IMC 경계를 따라가는지 항상 눈으로 확인**해야 한다.
- Solder/IMC 경계(빨간선)는 Cu 경계보다 근본적으로 불확실한 단계이므로 confidence가
  "medium" 이상으로는 올라가지 않도록 설계했다 — 자동 검출이어도 사람 확인을 권장.
- 계면 근접 촬영이 아닌 이미지(저배율 볼 전체 사진, 평면(plan-view) 사진 등)에는
  적용되지 않으며 `status: not_applicable`로 표시된다.

## 스케일 보정

JEOL SEM이 내보낸 `.txt` 사이드카(같은 파일명)에서 `$$SM_MICRON_BAR`(스케일바 픽셀
길이)와 `$$SM_MICRON_MARKER`(실제 길이, 예: "10um")를 읽어 픽셀→μm를 계산한다.
이미지 옆에 `.txt`가 없으면(`IMC 측정` 폴더처럼 복사만 된 경우) `--meta-root`로 지정한
폴더 전체에서 같은 파일명의 `.txt`를 찾아 사용한다. 그래도 없으면 `--scale-um-per-px`로
수동 지정하거나, 결과에 `scale_source: None`으로 표시되어 후처리에서 걸러낼 수 있다.

## 사용법

```
cd C:\Users\82109\IMC_Thickness_Tool

# 이미지 1장
python -m imc_tool.cli single "경로\이미지.jpg" ^
    --meta-root "E:\00_정명진\03_연구실 컴퓨터\03_SBSAC_Reliability" ^
    --overlay "결과\확인용_오버레이.png"

# 폴더 전체 일괄 처리 (하위 폴더 포함)
python -m imc_tool.cli batch "이미지가_있는_폴더" ^
    --meta-root "E:\00_정명진\03_연구실 컴퓨터\03_SBSAC_Reliability" ^
    --out "결과.csv" ^
    --overlay-dir "오버레이_폴더"
```

`imc_results.csv`, `overlays/` 는 `IMC 측정` 폴더(72장)에 대해 이미 실행한 결과다.
CSV의 `needs_review` 열이 True인 행은 사람이 오버레이를 열어 확인해야 하는 항목이다.

## 다음 배치 실행 시

전체 SEM 원본 폴더(약 1,000장, `IMC 측정`이 아닌 각 날짜별 폴더)에도 그대로 돌릴 수
있다. `--meta-root`를 SBSAC_Reliability 루트로 주면 `.txt` 인덱스를 한 번만 만들어
전체를 훑으므로 매 이미지 개별 검색보다 빠르다.

File: imc_grayscale_by_condition.csv
alloy,aging_hours,mean,std,count
0,0,0.5178178029148471,0.016188330908180504,4
0,200,0.7082374719438775,0.006673763052773711,5
0,500,0.58910926428665,0.024274896638043122,4
0,1000,0.5593019017191034,0.02612221151712155,4
50,0,0.6108772361070203,0.015669671105055533,5
50,200,0.5173869606636445,0.048861669563895226,4
50,500,0.5597291371831473,0.011318499354028125,5
50,1000,0.5369570662410763,0.008147514186570516,4
80,0,0.5372748461011642,0.06310916584276167,4
80,200,0.5773633653072096,0.006771588690771397,4
80,500,0.5804616299563035,0.001267188924683759,4
80,1000,0.5782042863385135,0.00776032474785207,4
100,0,0.3704366775952298,0.015832719034171806,4
100,200,0.3427219729551235,0.06711317815451144,4
100,500,0.41643823869985164,0.018946961280586073,4
100,1000,0.45895692642673974,0.10517629961477372,4

File: imc_grayscale_normalized.csv
file,alloy,aging_hours,idx,imc_norm_mean,imc_norm_median,imc_norm_std,imc_norm_p10,imc_norm_p90,n_imc_px,gray_min,gray_max
0_0_20.jpg,0,0,20,0.5244107168635778,0.5148514851485149,0.08044638091761022,0.4405940594059406,0.6237623762376238,68791,0.0,202.0
0_1000_9.jpg,0,1000,9,0.5916356616353834,0.5829787234042553,0.036457925497411635,0.5617021276595745,0.6425531914893617,268379,0.0,235.0
0_200_19.jpg,0,200,19,0.7059052923622964,0.6968325791855203,0.06535301385323967,0.6515837104072398,0.7828054298642534,144587,0.0,221.0
0_500_3.jpg,0,500,3,0.6077009919255452,0.5967741935483871,0.04648334211862974,0.5725806451612904,0.6653225806451613,212594,0.0,248.0
100_0_5.jpg,100,0,5,0.36031283067256953,0.34285714285714286,0.09160306144500001,0.2897959183673469,0.46122448979591835,247640,0.0,245.0
100_1000_11.jpg,100,1000,11,0.5242605823732244,0.4823529411764706,0.13632090442566058,0.42745098039215684,0.6901960784313725,140752,0.0,255.0
100_200_9.jpg,100,200,9,0.4011842486826305,0.3803921568627451,0.09765924114497675,0.3176470588235294,0.5019607843137255,249368,0.0,255.0
100_500_28.jpg,100,500,28,0.41638791210360554,0.41025641025641024,0.07139490351081305,0.3504273504273504,0.48717948717948717,280092,0.0,234.0
50_0_21.jpg,50,0,21,0.6023525369781294,0.5972222222222222,0.06811829399690307,0.5416666666666666,0.6759259259259259,156554,0.0,216.0
50_1000_10.jpg,50,1000,10,0.5481477024738439,0.5435684647302904,0.047317280065542734,0.5103734439834025,0.6058091286307054,259517,9.0,250.0
50_200_5.jpg,50,200,5,0.48227277488104264,0.47619047619047616,0.04585507756422602,0.4380952380952381,0.5380952380952381,185951,0.0,210.0
50_500_27.jpg,50,500,27,0.565313137344748,0.5551020408163265,0.04437472209112895,0.5224489795918368,0.6204081632653061,236232,0.0,245.0
80_0_14.jpg,80,0,14,0.5091849619384198,0.5098039215686274,0.05946167652370638,0.44313725490196076,0.5725490196078431,163950,0.0,255.0
80_1000_3.jpg,80,1000,3,0.5683786121074124,0.5684647302904564,0.05330365962470705,0.5103734439834025,0.6307053941908713,297237,0.0,241.0
80_200_8.jpg,80,200,8,0.5787052966414111,0.5754716981132075,0.053318157251247035,0.5330188679245284,0.6415094339622641,196151,0.0,212.0
80_500_28.jpg,80,500,28,0.5792440190749666,0.5725490196078431,0.054965336854176726,0.5294117647058824,0.6470588235294118,244143,0.0,255.0
0_0_14.jpg,0,0,14,0.5118147482539961,0.505,0.08182680396179288,0.43,0.605,68442,0.0,200.0
0_0_18.jpg,0,0,18,0.49872780708065445,0.5024875621890548,0.08381909615276106,0.39800995024875624,0.6019900497512438,65140,0.0,201.0
0_0_20.jpg,0,0,20,0.5244107168635778,0.5148514851485149,0.08044638091761022,0.4405940594059406,0.6237623762376238,68791,0.0,202.0
0_1000_11.jpg,0,1000,11,0.5330389888478483,0.5265700483091788,0.04148103611407353,0.5024154589371981,0.5845410628019324,264756,0.0,207.0
0_1000_15.jpg,0,1000,15,0.5441530643733351,0.5339366515837104,0.04827321254518972,0.5067873303167421,0.6018099547511312,266314,0.0,221.0
0_1000_6.jpg,0,1000,6,0.5683798920198471,0.5585585585585585,0.04576563683579282,0.536036036036036,0.6216216216216216,255157,0.0,222.0
0_200_14.jpg,0,200,14,0.7093199394008964,0.7013574660633484,0.06610159551259055,0.6515837104072398,0.7873303167420814,143562,0.0,221.0
0_200_17.jpg,0,200,17,0.7131438162382485,0.7053571428571429,0.06282554777978008,0.6517857142857143,0.7901785714285714,138933,0.0,224.0
0_200_30.jpg,0,200,30,0.7147992679557951,0.70995670995671,0.07762472571110682,0.6320346320346321,0.8051948051948052,157008,0.0,231.0
0_500_16.jpg,0,500,16,0.5990520715357819,0.5918367346938775,0.04831891916171255,0.5591836734693878,0.6571428571428571,210629,0.0,245.0
0_500_17.jpg,0,500,17,0.5962451534688538,0.588477366255144,0.050287319093701564,0.5555555555555556,0.6584362139917695,194694,0.0,243.0
0_500_27.jpg,0,500,27,0.5534388402164193,0.5458715596330275,0.048502215282874114,0.5091743119266054,0.6100917431192661,204457,0.0,218.0
100_0_17.jpg,100,0,17,0.3653292252097238,0.3466135458167331,0.08662887516653377,0.2908366533864542,0.46215139442231074,284038,0.0,251.0
100_0_20.jpg,100,0,20,0.3621235735260311,0.348,0.07553865203896745,0.3,0.444,230551,0.0,250.0
100_0_8.jpg,100,0,8,0.39398108097259493,0.3675889328063241,0.094209039350926,0.31620553359683795,0.5059288537549407,215452,0.0,253.0
100_1000_13.jpg,100,1000,13,0.49276201859832547,0.4745098039215686,0.07885974562055367,0.42745098039215684,0.5803921568627451,116635,0.0,255.0
100_1000_2.jpg,100,1000,2,0.30247374827708984,0.2886178861788618,0.0629191786197255,0.24796747967479674,0.3780487804878049,103277,0.0,246.0
100_1000_8.jpg,100,1000,8,0.5163313564583194,0.47560975609756095,0.14001161585331756,0.4024390243902439,0.6991869918699187,151767,0.0,246.0
100_200_4.jpg,100,200,4,0.25655680944064085,0.25,0.056130946982513495,0.20982142857142858,0.3125,275974,0.0,224.0
100_200_5.jpg,100,200,5,0.32276115602940486,0.3037974683544304,0.07941006665692131,0.2616033755274262,0.4050632911392405,310113,5.0,242.0
100_200_8.jpg,100,200,8,0.39038567766781795,0.37254901960784315,0.09663432807896387,0.3176470588235294,0.4666666666666667,267644,0.0,255.0
100_500_12.jpg,100,500,12,0.38969117390357333,0.3803921568627451,0.07387840565210238,0.3176470588235294,0.4745098039215686,269253,0.0,255.0
100_500_24.jpg,100,500,24,0.43095584560783,0.42083333333333334,0.07132933187813532,0.3625,0.5166666666666667,300827,0.0,240.0
100_500_32.jpg,100,500,32,0.4287180231843977,0.42083333333333334,0.051984698231108906,0.375,0.49583333333333335,284933,0.0,240.0
50_0_12.jpg,50,0,12,0.6108930916501596,0.6123348017621145,0.06241292573023417,0.5374449339207048,0.6784140969162996,148444,0.0,227.0
50_0_22.jpg,50,0,22,0.5981254093971977,0.5953488372093023,0.0690494793132977,0.5209302325581395,0.6790697674418604,130261,0.0,215.0
50_0_29.jpg,50,0,29,0.6376455154916082,0.6363636363636364,0.06182844303975895,0.5714285714285714,0.70995670995671,166061,0.0,231.0
50_1000_11.jpg,50,1000,11,0.5329980988712243,0.5277777777777778,0.042920157302587664,0.49603174603174605,0.5873015873015873,253400,0.0,252.0
50_1000_12.jpg,50,1000,12,0.5373470827217208,0.5333333333333333,0.045146380891874185,0.4980392156862745,0.596078431372549,276992,0.0,255.0
50_1000_9.jpg,50,1000,9,0.529335380897516,0.5258964143426295,0.04851974596715507,0.4860557768924303,0.5896414342629482,272074,0.0,251.0
50_200_13.jpg,50,200,13,0.5873031271394793,0.5851528384279476,0.04907584996066083,0.5327510917030568,0.6506550218340611,168713,0.0,229.0
50_200_4.jpg,50,200,4,0.4852292269470285,0.4811320754716981,0.04584647482424797,0.4386792452830189,0.5424528301886793,188206,0.0,212.0
50_200_5.jpg,50,200,5,0.48227277488104264,0.47619047619047616,0.04585507756422602,0.4380952380952381,0.5380952380952381,185951,0.0,210.0
50_500_18.jpg,50,500,18,0.5709034943559652,0.5668016194331984,0.04516402785339805,0.5303643724696356,0.6234817813765182,224719,0.0,247.0
50_500_26.jpg,50,500,26,0.5642125522231989,0.556910569105691,0.045389718583888274,0.524390243902439,0.6178861788617886,225745,0.0,246.0
50_500_9.jpg,50,500,9,0.5565473012461902,0.5521739130434783,0.041991643556429634,0.5173913043478261,0.6086956521739131,234042,0.0,230.0
80_0_13.jpg,80,0,13,0.4993257804470412,0.5058823529411764,0.06156710523068835,0.4196078431372549,0.5647058823529412,212068,0.0,255.0
80_0_16.jpg,80,0,16,0.5088998757504667,0.5098039215686274,0.054359648400888146,0.45098039215686275,0.5686274509803921,196884,0.0,255.0
80_0_19.jpg,80,0,19,0.6316887662687289,0.6290322580645161,0.0617319506955264,0.5685483870967742,0.6935483870967742,221794,0.0,248.0
80_1000_16.jpg,80,1000,16,0.5866171397793948,0.5826771653543307,0.04512040073393512,0.5511811023622047,0.6456692913385826,289315,0.0,254.0
80_1000_4.jpg,80,1000,4,0.5764257508418319,0.5743801652892562,0.06764931383812736,0.5,0.6487603305785123,302015,0.0,242.0
80_1000_9.jpg,80,1000,9,0.5813956426254149,0.5766129032258065,0.04588915614106541,0.5443548387096774,0.6370967741935484,294929,0.0,248.0
80_200_10.jpg,80,200,10,0.5711183408239374,0.5734597156398105,0.05421144811594933,0.5165876777251185,0.6350710900473934,234593,0.0,211.0
80_200_17.jpg,80,200,17,0.5863242117086978,0.5818181818181818,0.05009153846225221,0.5318181818181819,0.65,213987,0.0,220.0
80_200_9.jpg,80,200,9,0.573305612054792,0.5734597156398105,0.049852905962078795,0.5260663507109005,0.6350710900473934,209221,0.0,211.0
80_500_13.jpg,80,500,13,0.5798371952321459,0.5803921568627451,0.05703932343764621,0.5254901960784314,0.6470588235294118,254538,0.0,255.0
80_500_16.jpg,80,500,16,0.5821726661523167,0.5803921568627451,0.054685474066971045,0.5411764705882353,0.6470588235294118,263954,0.0,255.0
80_500_29.jpg,80,500,29,0.5805926393657845,0.5725490196078431,0.05412914706935894,0.5333333333333333,0.6470588235294118,215754,0.0,255.0
0_0_19.jpg,0,0,19,0.5363179394611602,0.5219512195121951,0.07958333680326356,0.44878048780487806,0.6390243902439025,67290,0.0,205.0
0_1000_9.jpg,0,1000,9,0.5916356616353834,0.5829787234042553,0.036457925497411635,0.5617021276595745,0.6425531914893617,268379,0.0,235.0
0_200_11.jpg,0,200,11,0.6980190437621513,0.6915887850467289,0.06685593321707672,0.6355140186915887,0.780373831775701,147973,0.0,214.0
0_500_3.jpg,0,500,3,0.6077009919255452,0.5967741935483871,0.04648334211862974,0.5725806451612904,0.6653225806451613,212594,0.0,248.0
50_0_14.jpg,50,0,14,0.6053696270180063,0.6116071428571429,0.06175985138084395,0.5267857142857143,0.6741071428571429,156484,0.0,224.0
50_1000_10.jpg,50,1000,10,0.5481477024738439,0.5435684647302904,0.047317280065542734,0.5103734439834025,0.6058091286307054,259517,9.0,250.0
50_200_6.jpg,50,200,6,0.514742713687028,0.5088495575221239,0.04238788656829163,0.47345132743362833,0.5663716814159292,186031,0.0,226.0
50_500_7.jpg,50,500,7,0.5416692007456344,0.5348837209302325,0.04609404951243295,0.4930232558139535,0.5953488372093023,211688,0.0,215.0

File: model_results.csv
file,mean_thickness_um,pct_valid
0_0_20.jpg,1.2345076650943396,1.0
0_1000_9.jpg,5.605114976415094,1.0
0_200_19.jpg,2.191288325471698,1.0
0_500_3.jpg,3.2305424528301887,1.0
100_0_5.jpg,8.136674528301887,1.0
100_1000_11.jpg,4.579132075471699,1.0
100_200_9.jpg,3.7152270047169806,1.0
100_500_28.jpg,6.170975825471698,1.0
50_0_21.jpg,2.3629569575471696,1.0
50_1000_10.jpg,5.33119103773585,1.0
50_200_5.jpg,3.5371904481132073,1.0
50_500_27.jpg,3.6632517688679243,1.0
80_0_14.jpg,5.518337264150944,1.0
80_1000_3.jpg,4.9338001179245285,1.0
80_200_8.jpg,3.0914652122641506,1.0
80_500_28.jpg,3.71126179245283,1.0
0_0_14.jpg,1.1676591981132074,1.0
0_0_18.jpg,1.1897553066037736,1.0
0_0_20.jpg,1.2345076650943396,1.0
0_1000_11.jpg,5.953567216981132,1.0
0_1000_15.jpg,4.243528891509434,1.0
0_1000_6.jpg,8.141907429245283,1.0
0_200_14.jpg,2.20201945754717,1.0
0_200_17.jpg,2.0677329009433962,1.0
0_200_30.jpg,2.285863797169811,1.0
0_500_16.jpg,3.182974646226415,1.0
0_500_17.jpg,2.9569575471698113,1.0
0_500_27.jpg,3.1451650943396223,1.0
100_0_17.jpg,8.38854658018868,1.0
100_0_20.jpg,7.761114386792452,1.0
100_0_8.jpg,7.371639150943396,1.0
100_1000_13.jpg,4.5122641509433965,1.0
100_1000_2.jpg,8.36022641509434,1.0
100_1000_8.jpg,4.298792452830189,1.0
100_200_4.jpg,9.155630896226414,1.0
100_200_5.jpg,8.248349056603773,1.0
100_200_8.jpg,5.185406839622642,1.0
100_500_12.jpg,4.355704599056604,1.0
100_500_24.jpg,9.079908608490566,1.0
100_500_32.jpg,8.29022700471698,1.0
50_0_12.jpg,2.2389740566037735,1.0
50_0_22.jpg,2.120474646226415,1.0
50_0_29.jpg,2.542497051886792,1.0
50_1000_11.jpg,5.15989091981132,1.0
50_1000_12.jpg,6.584714033018868,1.0
50_1000_9.jpg,5.548776533018868,1.0
50_200_13.jpg,2.549926297169811,1.0
50_200_4.jpg,3.147700471698113,1.0
50_200_5.jpg,3.5371904481132073,1.0
50_500_18.jpg,3.4261645047169806,1.0
50_500_26.jpg,3.5637971698113207,1.0
50_500_9.jpg,3.5718307783018863,1.0
80_0_13.jpg,6.335657429245282,1.0
80_0_16.jpg,4.451798349056603,1.0
80_0_19.jpg,3.420916863207547,1.0
80_1000_16.jpg,4.543646816037736,1.0
80_1000_4.jpg,4.613620283018868,1.0
80_1000_9.jpg,4.849690448113208,1.0
80_200_10.jpg,3.5988060141509433,1.0
80_200_17.jpg,3.2837411556603775,1.0
80_200_9.jpg,3.3849941037735847,1.0
80_500_13.jpg,3.8822818396226415,1.0
80_500_16.jpg,4.054997051886792,1.0
80_500_29.jpg,3.329775943396226,1.0
0_0_19.jpg,1.1431456367924528,1.0
0_1000_9.jpg,5.605114976415094,1.0
0_200_11.jpg,2.230350825471698,1.0
0_500_3.jpg,3.2305424528301887,1.0
50_0_14.jpg,2.498024764150943,1.0
50_1000_10.jpg,5.33119103773585,1.0
50_200_6.jpg,3.6962264150943396,1.0
50_500_7.jpg,3.4836084905660374,1.0
